Repository: WeijiaTang/waste2energy

# Waste2Energy

Waste2Energy is a layered research repository for a JOCP-oriented mixed organic waste planning study. The current repository centers on a California regional case, surrogate-assisted pathway evaluation, explicit multi-objective planning, scenario robustness, and manuscript-facing evidence qualification.

## Current Scientific Boundary

The main-paper code path is:

`data-process -> model_ready tables -> surrogate evaluation -> planning optimization -> scenario robustness`

Current planning compares four pathway families in one shared optimization-ready table:

- `baseline`
- `ad`
- `pyrolysis`
- `htc`

Current manuscript-safe boundary:

File: data/processed/model_ready/ml_training_dataset_htc_direct.csv (part 1 of 3)
sample_id,dataset_scope,data_tier,recommended_split,source_repo,source_file,source_dataset_kind,reference_label,pathway,feedstock_name,feedstock_group,feedstock_carbon_pct,feedstock_hydrogen_pct,feedstock_nitrogen_pct,feedstock_oxygen_pct,feedstock_moisture_pct,feedstock_volatile_matter_pct,feedstock_fixed_carbon_pct,feedstock_ash_pct,process_temperature_c,residence_time_min,product_char_yield_pct,product_char_hhv_mj_per_kg,energy_recovery_pct,carbon_retention_pct
Wet-Waste-Biomass-Opt::htc::0001,observed_htc_direct_ml,observed_literature,validation,Wet-Waste-Biomass-Opt,HTC_data.csv,literature_experiment,"(Su et al., 2021)",htc,Food waste,food_waste,44.06,6.25,4.2,32.18,90.1,80.3,5.1,13.01,210,30,45.4,21.13,50.07,48.35
Wet-Waste-Biomass-Opt::htc::0002,observed_htc_direct_ml,observed_literature,train,Wet-Waste-Biomass-Opt,HTC_data.csv,literature_experiment,"(Su et al., 2021)",htc,Food waste,food_waste,44.06,6.25,4.2,32.18,90.1,80.3,5.1,13.01,240,30,37.5,21.24,41.57,40.01
Wet-Waste-Biomass-Opt::htc::0003,observed_htc_direct_ml,observed_literature,test,Wet-Waste-Biomass-Opt,HTC_data.csv,literature_experiment,"(Su et al., 2021)",htc,Food waste,food_waste,44.06,6.25,4.2,32.18,90.1,80.3,5.1,13.01,270,30,36.4,20.97,39.84,38.93
Wet-Waste-Biomass-Opt::htc::0004,observed_htc_direct_ml,observed_literature,test,Wet-Waste-Biomass-Opt,HTC_data.csv,literature_experiment,"(Su et al., 2021)",htc,Food waste,food_waste,44.06,6.25,4.2,32.18,90.1,80.3,5.1,13.01,270,60,34.8,22.32,40.54,38.83
Wet-Waste-Biomass-Opt::htc::0005,observed_htc_direct_ml,observed_literature,train,Wet-Waste-Biomass-Opt,HTC_data.csv,literature_experiment,"(Su et al., 2021)",htc,Food waste,food_waste,44.06,6.25,4.2,32.18,90.1,80.3,5.1,13.01,270,90,34.3,24.07,43.09,40.34
Wet-Waste-Biomass-Opt::htc::0006,observed_htc_direct_ml,observed_literature,train,Wet-Waste-Biomass-Opt,HTC_data.csv,literature_experiment,"(Gao et al., 2019)",htc,Sludge,sludge,25.83,4.14,4.23,22.7,93.0,46.67,10.23,43.1,160,60,94.15,10.14,90.19,87.66
Wet-Waste-Biomass-Opt::htc::0007,observed_htc_direct_ml,observed_literature,train,Wet-Waste-Biomass-Opt,HTC_data.csv,literature_experiment,"(Gao et al., 2019)",htc,Sludge,sludge,25.83,4.14,4.23,22.7,93.0,46.67,10.23,43.1,180,60,84.01,10.88,86.27,85.83
Wet-Waste-Biomass-Opt::htc::0008,observed_htc_direct_ml,observed_literature,test,Wet-Waste-Biomass-Opt,HTC_data.csv,literature_experiment,"(Gao et al., 2019)",htc,Sludge,sludge,25.83,4.14,4.23,22.7,93.0,46.67,10.23,43.1,200,30,71.24,10.76,72.37,73.34
Wet-Waste-Biomass-Opt::htc::0009,observed_htc_direct_ml,observed_literature,train,Wet-Waste-Biomass-Opt,HTC_data.csv,literature_experiment,"(Gao et al., 2019)",htc,Sludge,sludge,25.83,4.14,4.23,22.7,93.0,46.67,10.23,43.1,200,60,67.89,11.01,70.59,70.89
Wet-Waste-Biomass-Opt::htc::0010,observed_htc_direct_ml,observed_literature,test,Wet-Waste-Biomass-Opt,HTC_data.csv,literature_experiment,"(Gao et al., 2019)",htc,Sludge,sludge,25.83,4.14,4.23,22.7,93.0,46.67,10.23,43.1,200,90,66.31,11.33,70.91,69.96
Wet-Waste-Biomass-Opt::htc::0011,observed_htc_direct_ml,observed_literature,validation,Wet-Waste-Biomass-Opt,HTC_data.csv,literature_experiment,"(Gao et al., 2019)",htc,Sludge,sludge,25.83,4.14,4.23,22.7,93.0,46.67,10.23,43.1,200,120,66.04,11.58,72.21,71.15
Wet-Waste-Biomass-Opt::htc::0012,observed_htc_direct_ml,observed_literature,test,Wet-Waste-Biomass-Opt,HTC_data.csv,literature_experiment,"(Gao et al., 2019)",htc,Sludge,sludge,25.83,4.14,4.23,22.7,93.0,46.67,10.23,43.1,220,60,65.89,11.7,72.76,69.46
Wet-Waste-Biomass-Opt::htc::0013,observed_htc_direct_ml,observed_literature,validation,Wet-Waste-Biomass-Opt,HTC_data.csv,literature_experiment,"(Gao et al., 2019)",htc,Sludge,sludge,25.83,4.14,4.23,22.7,93.0,46.67,10.23,43.1,240,90,61.83,12.01,70.11,66.71
Wet-Waste-Biomass-Opt::htc::0014,observed_htc_direct_ml,observed_literature,test,Wet-Waste-Biomass-Opt,HTC_data.csv,literature_experiment,"(Liu et al., 2019)",htc,Sludge,sludge,31.61,5.24,4.34,24.62,83.0,60.67,5.14,34.19,160,600,70.75,13.2,67.81,64.91
Wet-Waste-Biomass-Opt::htc::0015,observed_htc_direct_ml,observed_literature,train,Wet-Waste-Biomass-Opt,HTC_data.csv,literature_experiment,"(Liu et al., 2019)",htc,Sludge,sludge,31.61,5.24,4.34,24.62,83.0,60.67,5.14,34.19,180,600,67.22,13.58,66.32,62.16
Wet-Waste-Biomass-Opt::htc::0016,observed_htc_direct_ml,observed_literature,test,Wet-Waste-Biomass-Opt,HTC_data.csv,literature_experiment,"(Liu et al., 2019)",htc,Sludge,sludge,31.61,5.24,4.34,24.62,83.0,60.67,5.14,34.19,200,600,65.05,13.9,65.68,61.68
Wet-Waste-Biomass-Opt::htc::0017,observed_htc_direct_ml,observed_literature,train,Wet-Waste-Biomass-Opt,HTC_data.csv,literature_experiment,"(Liu et al., 2019)",htc,Sludge,sludge,31.61,5.24,4.34,24.62,83.0,60.67,5.14,34.19,220,600,61.73,13.2,59.16,56.26
Wet-Waste-Biomass-Opt::htc::0018,observed_htc_direct_ml,observed_literature,validation,Wet-Waste-Biomass-Opt,HTC_data.csv,literature_experiment,"(Liu et al., 2019)",htc,Sludge,sludge,31.61,5.24,4.34,24.62,83.0,60.67,5.14,34.19,240,600,59.85,14.77,64.19,58.03
Wet-Waste-Biomass-Opt::htc::0019,observed_htc_direct_ml,observed_literature,test,Wet-Waste-Biomass-Opt,HTC_data.csv,literature_experiment,"(He et al., 2013)",htc,Sludge,sludge,36.7,6.4,5.5,22.8,85.7,69.98,1.42,28.6,200,240,53.9,14.62,45.13,48.91
Wet-Waste-Biomass-Opt::htc::0020,observed_htc_direct_ml,observed_literature,validation,Wet-Waste-Biomass-Opt,HTC_data.csv,literature_experiment,"(He et al., 2013)",htc,Sludge,sludge,36.7,6.4,5.5,22.8,85.7,69.98,1.42,28.6,200,360,58.6,14.5,48.66,53.01
Wet-Waste-Biomass-Opt::htc::0021,observed_htc_direct_ml,observed_literature,train,Wet-Waste-Biomass-Opt,HTC_data.csv,literature_experiment,"(He et al., 2013)",htc,Sludge,sludge,36.7,6.4,5.5,22.8,85.7,69.98,1.42,28.6,200,480,59.8,14.1,48.28,53.12
Wet-Waste-Biomass-Opt::htc::0022,observed_htc_direct_ml,observed_literature,train,Wet-Waste-Biomass-Opt,HTC_data.csv,literature_experiment,"(He et al., 2013)",htc,Sludge,sludge,36.7,6.4,5.5,22.8,85.7,69.98,1.42,28.6,200,600,60.2,14.23,49.04,53.31
Wet-Waste-Biomass-Opt::htc::0023,observed_htc_direct_ml,observed_literature,train,Wet-Waste-Biomass-Opt,HTC_data.csv,literature_experiment,"(He et al., 2013)",htc,Sludge,sludge,36.7,6.4,5.5,22.8,85.7,69.98,1.42,28.6,200,720,60.4,14.25,49.27,53.49
Wet-Waste-Biomass-Opt::htc::0024,observed_htc_direct_ml,observed_literature,test,Wet-Waste-Biomass-Opt,HTC_data.csv,literature_experiment,"(Lin et al., 2015)",htc,Sludge,sludge,22.65,3.22,1.32,25.37,93.75,47.38,5.18,47.44,180,30,78.0,7.06,71.18,72.01
Wet-Waste-Biomass-Opt::htc::0025,observed_htc_direct_ml,observed_literature,train,Wet-Waste-Biomass-Opt,HTC_data.csv,literature_experiment,"(Lin et al., 2015)",htc,Sludge,sludge,22.65,3.22,1.32,25.37,93.75,47.38,5.18,47.44,210,30,76.0,6.77,66.57,68.18
Wet-Waste-Biomass-Opt::htc::0026,observed_htc_direct_ml,observed_literature,train,Wet-Waste-Biomass-Opt,HTC_data.csv,literature_experiment,"(Lin et al., 2015)",htc,Sludge,sludge,22.65,3.22,1.32,25.37,93.75,47.38,5.18,47.44,240,30,72.5,6.34,59.48,62.93
Wet-Waste-Biomass-Opt::htc::0027,observed_htc_direct_ml,observed_literature,train,Wet-Waste-Biomass-Opt,HTC_data.csv,literature_experiment,"(Lin et al., 2015)",htc,Sludge,sludge,22.65,3.22,1.32,25.37,93.75,47.38,5.18,47.44,270,30,68.0,6.54,57.49,57.55
Wet-Waste-Biomass-Opt::htc::0028,observed_htc_direct_ml,observed_literature,train,Wet-Waste-Biomass-Opt,HTC_data.csv,literature_experiment,"(Lin et al., 2015)",htc,Sludge,sludge,22.65,3.22,1.32,25.37,93.75,47.38,5.18,47.44,300,30,65.0,6.66,56.02,54.84
Wet-Waste-Biomass-Opt::htc::0029,observed_htc_direct_ml,observed_literature,train,Wet-Waste-Biomass-Opt,HTC_data.csv,literature_experiment,"(Zhao et al., 2014)",htc,Sludge,sludge,51.2,6.64,8.85,14.61,90.0,79.27,2.03,18.7,180,15,62.26,25.25,65.06,63.46
Wet-Waste-Biomass-Opt::htc::0030,observed_htc_direct_ml,observed_literature,train,Wet-Waste-Biomass-Opt,HTC_data.csv,literature_experiment,"(Zhao et al., 2014)",htc,Sludge,sludge,51.2,6.64,8.85,14.61,90.0,79.27,2.03,18.7,180,30,60.07,25.89,64.35,62.41
Wet-Waste-Biomass-Opt::htc::0031,observed_htc_direct_ml,observed_literature,validation,Wet-Waste-Biomass-Opt,HTC_data.csv,literature_experiment,"(Zhao et al., 2014)",htc,Sludge,sludge,51.2,6.64,8.85,14.61,90.0,79.27,2.03,18.7,180,45,58.08,27.7,66.58,62.74
Wet-Waste-Biomass-Opt::htc::0032,observed_htc_direct_ml,observed_literature,train,Wet-Waste-Biomass-Opt,HTC_data.csv,literature_experiment,"(Zhao et al., 2014)",htc,Sludge,sludge,51.2,6.64,8.85,14.61,90.0,79.27,2.03,18.7,200,15,59.73,27.48,67.92,64.24
Wet-Waste-Biomass-Opt::htc::0033,observed_htc_direct_ml,observed_literature,train,Wet-Waste-Biomass-Opt,HTC_data.csv,literature_experiment,"(Zhao et al., 2014)",htc,Sludge,sludge,51.2,6.64,8.85,14.61,90.0,79.27,2.03,18.7,200,30,58.56,28.67,69.48,65.7
Wet-Waste-Biomass-Opt::htc::0034,observed_htc_direct_ml,observed_literature,train,Wet-Waste-Biomass-Opt,HTC_data.csv,literature_experiment,"(Zhao et al., 2014)",htc,Sludge,sludge,51.2,6.64,8.85,14.61,90.0,79.27,2.03,18.7,200,45,56.78,29.54,69.4,65.69
Wet-Waste-Biomass-Opt::htc::0035,observed_htc_direct_ml,observed_literature,train,Wet-Waste-Biomass-Opt,HTC_data.csv,literature_experiment,"(Zhao et al., 2014)",htc,Sludge,sludge,51.2,6.64,8.85,14.61,90.0,79.27,2.03,18.7,220,15,58.36,29.56,71.39,67.6
Wet-Waste-Biomass-Opt::htc::0036,observed_htc_direct_ml,observed_literature,train,Wet-Waste-Biomass-Opt,HTC_data.csv,literature_experiment,"(Zhao et al., 2014)",htc,Sludge,sludge,51.2,6.64,8.85,14.61,90.0,79.27,2.03,18.7,220,30,55.55,29.47,67.74,65.1
Wet-Waste-Biomass-Opt::htc::0037,observed_htc_direct_ml,observed_literature,train,Wet-Waste-Biomass-Opt,HTC_data.csv,literature_experiment,"(Zhao et al., 2014)",htc,Sludge,sludge,51.2,6.64,8.85,14.61,90.0,79.27,2.03,18.7,220,45,54.18,30.02,67.31,65.93
Wet-Waste-Biomass-Opt::htc::0038,observed_htc_direct_ml,observed_literature,train,Wet-Waste-Biomass-Opt,HTC_data.csv,literature_experiment,"(Zhao et al., 2014)",htc,Sludge,sludge,51.2,6.64,8.85,14.61,90.0,79.27,2.03,18.7,240,15,54.59,29.64,66.95,65.35
Wet-Waste-Biomass-Opt::htc::0039,observed_htc_direct_ml,observed_literature,train,Wet-Waste-Biomass-Opt,HTC_data.csv,literature_experiment,"(Zhao et al., 2014)",htc,Sludge,sludge,51.2,6.64,8.85,14.61,90.0,79.27,2.03,18.7,240,30,52.6,29.66,64.56,64.34
Wet-Waste-Biomass-Opt::htc::0040,observed_htc_direct_ml,observed_literature,train,Wet-Waste-Biomass-Opt,HTC_data.csv,literature_experiment,"(Zhao et al., 2014)",htc,Sludge,sludge,51.2,6.64,8.85,14.61,90.0,79.27,2.03,18.7,240,45,50.21,31.11,64.63,66.64
Wet-Waste-Biomass-Opt::htc::0041,observed_htc_direct_ml,observed_literature,validation,Wet-Waste-Biomass-Opt,HTC_data.csv,literature_experiment,"(Ma et al., 2019)",htc,Sludge,sludge,21.86,3.37,3.83,29.14,83.0,55.0,3.2,41.8,220,60,59.07,10.05,84.73,63.88
Wet-Waste-Biomass-Opt::htc::0042,observed_htc_direct_ml,observed_literature,train,Wet-Waste-Biomass-Opt,HTC_data.csv,literature_experiment,"(Danso-Boateng et al., 2015)",htc,Sludge,sludge,36.63,5.79,5.29,24.75,95.7,68.56,3.9,27.54,140,240,74.64,14.82,68.16,75.7
Wet-Waste-Biomass-Opt::htc::0043,observed_htc_direct_ml,observed_literature,train,Wet-Waste-Biomass-Opt,HTC_data.csv,literature_experiment,"(Danso-Boateng et al., 2015)",htc,Sludge,sludge,36.63,5.79,5.29,24.75,95.7,68.56,3.9,27.54,160,60,81.13,17.56,87.8,83.48
Wet-Waste-Biomass-Opt::htc::0044,observed_htc_direct_ml,observed_literature,train,Wet-Waste-Biomass-Opt,HTC_data.csv,literature_experiment,"(Danso-Boateng et al., 2015)",htc,Sludge,sludge,36.63,5.79,5.29,24.75,95.7,68.56,3.9,27.54,160,120,71.08,17.27,75.66,73.78
Wet-Waste-Biomass-Opt::htc::0045,observed_htc_direct_ml,observed_literature,train,Wet-Waste-Biomass-Opt,HTC_data.csv,literature_experiment,"(Danso-Boateng et al., 2015)",htc,Sludge,sludge,36.63,5.79,5.29,24.75,95.7,68.56,3.9,27.54,160,240,67.11,17.32,71.62,69.75
Wet-Waste-Biomass-Opt::htc::0046,observed_htc_direct_ml,observed_literature,train,Wet-Waste-Biomass-Opt,HTC_data.csv,literature_experiment,"(Danso-Boateng et al., 2015)",htc,Sludge,sludge,36.63,5.79,5.29,24.75,95.7,68.56,3.9,27.54,180,30,70.74,17.19,74.95,73.06
Wet-Waste-Biomass-Opt::htc::0047,observed_htc_direct_ml,observed_literature,validation,Wet-Waste-Biomass-Opt,HTC_data.csv,literature_experiment,"(Danso-Boateng et al., 2015)",htc,Sludge,sludge,36.63,5.79,5.29,24.75,95.7,68.56,3.9,27.54,180,60,67.18,17.13,70.94,69.56
Wet-Waste-Biomass-Opt::htc::0048,observed_htc_direct_ml,observed_literature,train,Wet-Waste-Biomass-Opt,HTC_data.csv,literature_experiment,"(Danso-Boateng et al., 2015)",htc,Sludge,sludge,36.63,5.79,5.29,24.75,95.7,68.56,3.9,27.54,180,120,64.31,17.62,69.83,67.0
Wet-Waste-Biomass-Opt::htc::0049,observed_htc_direct_ml,observed_literature,validation,Wet-Waste-Biomass-Opt,HTC_data.csv,literature_experiment,"(Danso-Boateng et al., 2015)",htc,Sludge,sludge,36.63,5.79,5.29,24.75,95.7,68.56,3.9,27.54,180,240,61.87,17.74,67.64,64.67
Wet-Waste-Biomass-Opt::htc::0050,observed_htc_direct_ml,observed_literature,test,Wet-Waste-Biomass-Opt,HTC_data.csv,literature_experiment,"(Danso-Boateng et al., 2015)",htc,Sludge,sludge,36.63,5.79,5.29,24.75,95.7,68.56,3.9,27.54,200,15,69.32,17.25,73.68,71.33
Wet-Waste-Biomass-Opt::htc::0051,observed_htc_direct_ml,observed_literature,train,Wet-Waste-Biomass-Opt,HTC_data.csv,literature_experiment,"(Danso-Boateng et al., 2015)",htc,Sludge,sludge,36.63,5.79,5.29,24.75,95.7,68.56,3.9,27.54,200,30,66.83,17.37,71.55,69.06
Wet-Waste-Biomass-Opt::htc::0052,observed_htc_direct_ml,observed_literature,train,Wet-Waste-Biomass-Opt,HTC_data.csv,literature_experiment,"(Danso-Boateng et al., 2015)",htc,Sludge,sludge,36.63,5.79,5.29,24.75,95.7,68.56,3.9,27.54,200,60,64.06,17.04,67.25,66.37
Wet-Waste-Biomass-Opt::htc::0053,observed_htc_direct_ml,observed_literature,train,Wet-Waste-Biomass-Opt,HTC_data.csv,literature_experiment,"(Danso-Boateng et al., 2015)",htc,Sludge,sludge,36.63,5.79,5.29,24.75,95.7,68.56,3.9,27.54,200,120,61.26,17.77,67.09,64.99
Wet-Waste-Biomass-Opt::htc::0054,observed_htc_direct_ml,observed_literature,train,Wet-Waste-Biomass-Opt,HTC_data.csv,literature_experiment,"(Danso-Boateng et al., 2015)",htc,Sludge,sludge,36.63,5.79,5.29,24.75,95.7,68.56,3.9,27.54,200,240,60.54,18.04,67.31,64.85
Wet-Waste-Biomass-Opt::htc::0055,observed_htc_direct_ml,observed_literature,train,Wet-Waste-Biomass-Opt,HTC_data.csv,literature_experiment,"(Wilk et al., 2019)",htc,Sludge,sludge,29.6,4.3,4.35,21.15,89.0,51.13,8.27,40.6,200,240,51.0,11.22,46.25,45.14
Wet-Waste-Biomass-Opt::htc::0056,observed_htc_direct_ml,observed_literature,train,Wet-Waste-Biomass-Opt,HTC_data.csv,literature_experiment,"(Kim et al., 2018)",htc,Sludge,sludge,38.55,6.46,8.05,20.88,96.2,66.87,7.07,26.06,180,30,93.9,18.82,95.44,97.38
Wet-Waste-Biomass-Opt::htc::0057,observed_htc_direct_ml,observed_literature,test,Wet-Waste-Biomass-Opt,HTC_data.csv,literature_experiment,"(Kim et al., 2018)",htc,Sludge,sludge,38.55,6.46,8.05,20.88,96.2,66.87,7.07,26.06,200,30,92.6,18.82,94.13,97.02
Wet-Waste-Biomass-Opt::htc::0058,observed_htc_direct_ml,observed_literature,train,Wet-Waste-Biomass-Opt,HTC_data.csv,literature_experiment,"(Kim et al., 2018)",htc,Sludge,sludge,38.55,6.46,8.05,20.88,96.2,66.87,7.07,26.06,220,30,88.7,19.35,92.71,95.72
Wet-Waste-Biomass-Opt::htc::0059,observed_htc_direct_ml,observed_literature,train,Wet-Waste-Biomass-Opt,HTC_data.csv,literature_experiment,"(Kim et al., 2018)",htc,Sludge,sludge,38.55,6.46,8.05,20.88,96.2,66.87,7.07,26.06,250,30,83.4,21.22,95.58,97.85
Wet-Waste-Biomass-Opt::htc::0060,observed_htc_direct_ml,observed_literature,train,Wet-Waste-Biomass-Opt,HTC_data.csv,literature_experiment,"(Kim et al., 2018)",htc,Sludge,sludge,38.55,6.46,8.05,20.88,96.2,66.87,7.07,26.06,280,30,80.4,21.83,94.77,101.05
Wet-Waste-Biomass-Opt::htc::0061,observed_htc_direct_ml,observed_literature,test,Wet-Waste-Biomass-Opt,HTC_data.csv,literature_experiment,"(Zhang, X. et al., 2017)",htc,Sludge,sludge,39.72,5.91,7.15,26.31,88.0,71.53,7.56,20.91,220,30,39.78,18.06,41.87,40.48
Wet-Waste-Biomass-Opt::htc::0062,observed_htc_direct_ml,observed_literature,test,Wet-Waste-Biomass-Opt,HTC_data.csv,literature_experiment,"(Aragon Briceño, 2018)",htc,Sludge,sludge,34.78,3.93,5.04,22.93,82.5,58.54,8.14,33.32,160,30,68.8,15.04,77.91,70.28
Wet-Waste-Biomass-Opt::htc::0063,observed_htc_direct_ml,observed_literature,train,Wet-Waste-Biomass-Opt,HTC_data.csv,literature_experiment,"(Aragon Briceño, 2018)",htc,Sludge,sludge,34.78,3.93,5.04,22.93,82.5,58.54,8.14,33.32,220,30,73.4,13.99,77.35,70.09
Wet-Waste-Biomass-Opt::htc::0064,observed_htc_direct_ml,observed_literature,train,Wet-Waste-Biomass-Opt,HTC_data.csv,literature_experiment,"(Aragon Briceño, 2018)",htc,Sludge,sludge,34.78,3.93,5.04,22.93,82.5,58.54,8.14,33.32,250,30,56.8,16.98,72.63,62.11
Wet-Waste-Biomass-Opt::htc::0065,observed_htc_direct_ml,observed_literature,validation,Wet-Waste-Biomass-Opt,HTC_data.csv,literature_experiment,"(Danso-Boateng et al., 2013)",htc,Sludge,sludge,46.93,6.11,4.17,25.36,75.0,76.76,5.82,17.43,140,240,72.75,19.11,69.31,68.87
Wet-Waste-Biomass-Opt::htc::0066,observed_htc_direct_ml,observed_literature,test,Wet-Waste-Biomass-Opt,HTC_data.csv,literature_experiment,"(Danso-Boateng et al., 2013)",htc,Sludge,sludge,46.93,6.11,4.17,25.36,75.0,76.76,5.82,17.43,170,240,66.75,20.24,67.36,65.1
Wet-Waste-Biomass-Opt::htc::0067,observed_htc_direct_ml,observed_literature,test,Wet-Waste-Biomass-Opt,HTC_data.csv,literature_experiment,"(Danso-Boateng et al., 2013)",htc,Sludge,sludge,46.93,6.11,4.17,25.36,75.0,76.76,5.82,17.43,190,240,62.4,19.71,61.33,60.6
Wet-Waste-Biomass-Opt::htc::0068,observed_htc_direct_ml,observed_literature,train,Wet-Waste-Biomass-Opt,HTC_data.csv,literature_experiment,"(Danso-Boateng et al., 2013)",htc,Sludge,sludge,46.93,6.11,4.17,25.36,75.0,76.76,5.82,17.43,200,240,62.15,20.34,63.04,61.14
Wet-Waste-Biomass-Opt::htc::0069,observed_htc_direct_ml,observed_literature,validation,Wet-Waste-Biomass-Opt,HTC_data.csv,literature_experiment,"(Peng et al., 2016)",htc,Sludge,sludge,25.03,4.21,4.86,16.05,90.0,47.49,2.66,49.85,180,30,66.18,11.26,64.22,56.13
Wet-Waste-Biomass-Opt::htc::0070,observed_htc_direct_ml,observed_literature,train,Wet-Waste-Biomass-Opt,HTC_data.csv,literature_experiment,"(Peng et al., 2016)",htc,Sludge,sludge,25.03,4.21,4.86,16.05,90.0,47.49,2.66,49.85,220,30,60.58,10.54,55.02,47.49
Wet-Waste-Biomass-Opt::htc::0071,observed_htc_direct_ml,observed_literature,train,Wet-Waste-Biomass-Opt,HTC_data.csv,literature_experiment,"(Peng et al., 2016)",htc,Sludge,sludge,25.03,4.21,4.86,16.05,90.0,47.49,2.66,49.85,260,30,56.23,12.4,60.1,54.52
Wet-Waste-Biomass-Opt::htc::0072,observed_htc_direct_ml,observed_literature,test,Wet-Waste-Biomass-Opt,HTC_data.csv,literature_experiment,"(Peng et al., 2016)",htc,Sludge,sludge,25.03,4.21,4.86,16.05,90.0,47.49,2.66,49.85,300,30,53.0,11.74,53.62,46.46
Wet-Waste-Biomass-Opt::htc::0073,observed_htc_direct_ml,observed_literature,train,Wet-Waste-Biomass-Opt,HTC_data.csv,literature_experiment,"(Peng et al., 2016)",htc,Sludge,sludge,25.03,4.21,4.86,16.05,90.0,47.49,2.66,49.85,260,60,58.51,12.62,63.63,57.25
Wet-Waste-Biomass-Opt::htc::0074,observed_htc_direct_ml,observed_literature,validation,Wet-Waste-Biomass-Opt,HTC_data.csv,literature_experiment,"(Peng et al., 2016)",htc,Sludge,sludge,25.03,4.21,4.86,16.05,90.0,47.49,2.66,49.85,260,60,59.37,11.93,61.06,57.24
Wet-Waste-Biomass-Opt::htc::0075,observed_htc_direct_ml,observed_literature,train,Wet-Waste-Biomass-Opt,HTC_data.csv,literature_experiment,"(Peng et al., 2016)",htc,Sludge,sludge,25.03,4.21,4.86,16.05,90.0,47.49,2.66,49.85,260,360,63.32,10.29,56.19,50.34
Wet-Waste-Biomass-Opt::htc::0076,observed_htc_direct_ml,observed_literature,train,Wet-Waste-Biomass-Opt,HTC_data.csv,literature_experiment,"(Peng et al., 2016)",htc,Sludge,sludge,25.03,4.21,4.86,16.05,90.0,47.49,2.66,49.85,260,480,66.19,11.41,65.12,63.78
Wet-Waste-Biomass-Opt::htc::0077,observed_htc_direct_ml,observed_literature,validation,Wet-Waste-Biomass-Opt,HTC_data.csv,literature_experiment,"(Yu et al., 2018)",htc,Sludge,sludge,43.79,6.58,9.58,24.64,90.42,84.59,0.0,15.41,160,60,62.11,17.02,53.41,63.2
Wet-Waste-Biomass-Opt::htc::0078,observed_htc_direct_ml,observed_literature,train,Wet-Waste-Biomass-Opt,HTC_data.csv,literature_experiment,"(Yu et al., 2018)",htc,Sludge,sludge,43.79,6.58,9.58,24.64,90.42,84.59,0.0,15.41,200,60,43.15,17.77,38.74,45.49
Wet-Waste-Biomass-Opt::htc::0079,observed_htc_direct_ml,observed_literature,train,Wet-Waste-Biomass-Opt,HTC_data.csv,literature_experiment,"(Yu et al., 2018)",htc,Sludge,sludge,43.79,6.58,9.58,24.64,90.42,84.59,0.0,15.41,240,60,32.42,19.38,31.75,36.88
Wet-Waste-Biomass-Opt::htc::0080,observed_htc_direct_ml,observed_literature,train,Wet-Waste-Biomass-Opt,HTC_data.csv,literature_experiment,,htc,Sludge,sludge,32.6,4.8,5.5,21.2,80.0,55.9,8.2,35.9,250,1200,25.6,13.08,23.78,21.83
Wet-Waste-Biomass-Opt::htc::0081,observed_htc_direct_ml,observed_literature,train,Wet-Waste-Biomass-Opt,HTC_data.csv,literature_experiment,"(Reza et al., 2018)",htc,Sludge,sludge,36.0,5.8,5.5,29.6,83.3,73.2,3.7,23.1,180,30,82.2,16.16,87.6,86.77
Wet-Waste-Biomass-Opt::htc::0082,observed_htc_direct_ml,observed_literature,validation,Wet-Waste-Biomass-Opt,HTC_data.csv,literature_experiment,"(Reza et al., 2018)",htc,Sludge,sludge,36.0,5.8,5.5,29.6,83.3,73.2,3.7,23.1,220,30,60.4,16.88,67.23,66.44
Wet-Waste-Biomass-Opt::htc::0083,observed_htc_direct_ml,observed_literature,train,Wet-Waste-Biomass-Opt,HTC_data.csv,literature_experiment,"(Reza et al., 2018)",htc,Sludge,sludge,36.0,5.8,5.5,29.6,83.3,73.2,3.7,23.1,260,30,50.2,16.66,55.17,53.97
Wet-Waste-Biomass-Opt::htc::0084,observed_htc_direct_ml,observed_literature,train,Wet-Waste-Biomass-Opt,HTC_data.csv,literature_experiment,"(Ma et al., 2018)",htc,Lignin/cellulose,other_biomass,45.03,5.7,0.44,44.93,90.0,75.48,20.62,3.9,160,60,79.9,16.6,86.39,84.58
Wet-Waste-Biomass-Opt::htc::0085,observed_htc_direct_ml,observed_literature,test,Wet-Waste-Biomass-Opt,HTC_data.csv,literature_experiment,"(Ma et al., 2018)",htc,Lignin/cellulose,other_biomass,45.03,5.7,0.44,44.93,90.0,75.48,20.62,3.9,180,60,65.2,17.49,74.29,71.38
Wet-Waste-Biomass-Opt::htc::0086,observed_htc_direct_ml,observed_literature,train,Wet-Waste-Biomass-Opt,HTC_data.csv,literature_experiment,"(Ma et al., 2018)",htc,Lignin/cellulose,other_biomass,45.03,5.7,0.44,44.93,90.0,75.48,20.62,3.9,200,60,61.3,19.33,77.19,70.72
Wet-Waste-Biomass-Opt::htc::0087,observed_htc_direct_ml,observed_literature,train,Wet-Waste-Biomass-Opt,HTC_data.csv,literature_experiment,"(Ma et al., 2018)",htc,Lignin/cellulose,other_biomass,45.03,5.7,0.44,44.93,90.0,75.48,20.62,3.9,220,60,57.3,20.49,76.46,69.16
Wet-Waste-Biomass-Opt::htc::0088,observed_htc_direct_ml,observed_literature,train,Wet-Waste-Biomass-Opt,HTC_data.csv,literature_experiment,"(Ma et al., 2018)",htc,Lignin/cellulose,other_biomass,45.03,5.7,0.44,44.93,90.0,75.48,20.62,3.9,240,60,49.2,23.13,74.13,66.3
Wet-Waste-Biomass-Opt::htc::0089,observed_htc_direct_ml,observed_literature,validation,Wet-Waste-Biomass-Opt,HTC_data.csv,literature_experiment,"(Zhang et al., 2015)",htc,Lignin/cellulose,other_biomass,43.1,5.8,0.23,46.67,90.0,78.6,17.2,4.2,190,90,67.0,15.81,72.91,72.6
Wet-Waste-Biomass-Opt::htc::0090,observed_htc_direct_ml,observed_literature,test,Wet-Waste-Biomass-Opt,HTC_data.csv,literature_experiment,"(Zhang et al., 2015)",htc,Lignin/cellulose,other_biomass,43.1,5.8,0.23,46.67,90.0,78.6,17.2,4.2,210,90,58.0,18.52,73.92,69.17
Wet-Waste-Biomass-Opt::htc::0091,observed_htc_direct_ml,observed_literature,validation,Wet-Waste-Biomass-Opt,HTC_data.csv,literature_experiment,"(Zhang et al., 2015)",htc,Lignin/cellulose,other_biomass,43.1,5.8,0.23,46.67,90.0,78.6,17.2,4.2,230,90,49.0,24.23,81.68,72.76
Wet-Waste-Biomass-Opt::htc::0092,observed_htc_direct_ml,observed_literature,train,Wet-Waste-Biomass-Opt,HTC_data.csv,literature_experiment,"(Zhang et al., 2015)",htc,Lignin/cellulose,other_biomass,43.1,5.8,0.23,46.67,90.0,78.6,17.2,4.2,250,90,44.0,24.33,73.67,66.36
Wet-Waste-Biomass-Opt::htc::0093,observed_htc_direct_ml,observed_literature,train,Wet-Waste-Biomass-Opt,HTC_data.csv,literature_experiment,"(Zhang et al., 2015)",htc,Lignin/cellulose,other_biomass,43.1,5.8,0.23,46.67,90.0,78.6,17.2,4.2,270,90,40.0,24.24,66.71,60.88
Wet-Waste-Biomass-Opt::htc::0094,observed_htc_direct_ml,observed_literature,validation,Wet-Waste-Biomass-Opt,HTC_data.csv,literature_experiment,"(Zhang et al., 2015)",htc,Lignin/cellulose,other_biomass,43.1,5.8,0.23,46.67,90.0,78.6,17.2,4.2,290,90,39.5,24.96,67.85,61.13
Wet-Waste-Biomass-Opt::htc::0095,observed_htc_direct_ml,observed_literature,train,Wet-Waste-Biomass-Opt,HTC_data.csv,literature_experiment,"(Zhang et al., 2015)",htc,Lignin/cellulose,other_biomass,43.1,5.8,0.23,46.67,90.0,78.6,17.2,4.2,310,90,38.5,25.56,67.72,60.47
Wet-Waste-Biomass-Opt::htc::0096,observed_htc_direct_ml,observed_literature,train,Wet-Waste-Biomass-Opt,HTC_data.csv,literature_experiment,"(Zhang et al., 2015)",htc,Lignin/cellulose,other_biomass,43.1,5.8,0.23,46.67,90.0,78.6,17.2,4.2,330,90,37.0,24.59,62.62,57.77
Wet-Waste-Biomass-Opt::htc::0097,observed_htc_direct_ml,observed_literature,train,Wet-Waste-Biomass-Opt,HTC_data.csv,literature_experiment,"(Zhang et al., 2015)",htc,Lignin/cellulose,other_biomass,43.1,5.8,0.23,46.67,90.0,78.6,17.2,4.2,350,90,34.0,26.8,62.7,56.48
Wet-Waste-Biomass-Opt::htc::0098,observed_htc_direct_ml,observed_literature,test,Wet-Waste-Biomass-Opt,HTC_data.csv,literature_experiment,"(Zhang et al., 2015)",htc,Lignin/cellulose,other_biomass,43.1,5.8,0.23,46.67,90.0,78.6,17.2,4.2,370,90,33.0,26.71,60.65,53.83
Wet-Waste-Biomass-Opt::htc::0099,observed_htc_direct_ml,observed_literature,train,Wet-Waste-Biomass-Opt,HTC_data.csv,literature_experiment,"(McGaughy and Toufiq Reza, 2018)",htc,Food waste,food_waste,53.86,3.02,7.55,17.17,90.25,78.62,2.98,18.4,200,30,75.0,25.18,97.03,90.4
Wet-Waste-Biomass-Opt::htc::0100,observed_htc_direct_ml,observed_literature,train,Wet-Waste-Biomass-Opt,HTC_data.csv,literature_experiment,"(McGaughy and Toufiq Reza, 2018)",htc,Food waste,food_waste,53.86,3.02,7.55,17.17,90.25,78.62,2.98,18.4,230,30,74.5,27.24,104.28,94.75
Wet-Waste-Biomass-Opt::htc::0101,observed_htc_direct_ml,observed_literature,validation,Wet-Waste-Biomass-Opt,HTC_data.csv,literature_experiment,"(McGaughy and Toufiq Reza, 2018)",htc,Food waste,food_waste,53.86,3.02,7.55,17.17,90.25,78.62,2.98,18.4,260,30,68.5,28.6,100.67,89.7
Wet-Waste-Biomass-Opt::htc::0102,observed_htc_direct_ml,observed_literature,train,Wet-Waste-Biomass-Opt,HTC_data.csv,literature_experiment,"(Zhang et al., 2018)",htc,Food waste,food_waste,43.53,6.2,1.23,47.49,92.0,83.64,14.81,1.55,190,15,36.0,23.36,55.7,51.65
Wet-Waste-Biomass-Opt::htc::0103,observed_htc_direct_ml,observed_literature,train,Wet-Waste-Biomass-Opt,HTC_data.csv,literature_experiment,"(Zhang et al., 2018)",htc,Food waste,food_waste,43.53,6.2,1.23,47.49,92.0,83.64,14.81,1.55,225,15,36.0,24.07,57.38,53.09
Wet-Waste-Biomass-Opt::htc::0104,observed_htc_direct_ml,observed_literature,train,Wet-Waste-Biomass-Opt,HTC_data.csv,literature_experiment,"(Zhang et al., 2018)",htc,Food waste,food_waste,43.53,6.2,1.23,47.49,92.0,83.64,14.81,1.55,260,15,39.0,24.98,64.52,59.86
Wet-Waste-Biomass-Opt::htc::0105,observed_htc_direct_ml,observed_literature,train,Wet-Waste-Biomass-Opt,HTC_data.csv,literature_experiment,"(Zhang et al., 2018)",htc,Food waste,food_waste,47.94,6.66,1.96,40.97,92.0,81.65,15.88,2.47,190,15,27.0,23.05,33.82,31.48
Wet-Waste-Biomass-Opt::htc::0106,observed_htc_direct_ml,observed_literature,train,Wet-Waste-Biomass-Opt,HTC_data.csv,literature_experiment,"(Zhang et al., 2018)",htc,Food waste,food_waste,47.94,6.66,1.96,40.97,92.0,81.65,15.88,2.47,225,15,27.0,25.91,38.01,34.97
Wet-Waste-Biomass-Opt::htc::0107,observed_htc_direct_ml,observed_literature,validation,Wet-Waste-Biomass-Opt,HTC_data.csv,literature_experiment,"(Zhang et al., 2018)",htc,Food waste,food_waste,47.94,6.66,1.96,40.97,92.0,81.65,15.88,2.47,260,15,27.0,28.89,42.38,38.01
Wet-Waste-Biomass-Opt::htc::0108,observed_htc_direct_ml,observed_literature,train,Wet-Waste-Biomass-Opt,HTC_data.csv,literature_experiment,"(Zhang et al., 2018)",htc,Food waste,food_waste,44.15,6.44,0.62,46.79,92.0,83.14,14.86,2.0,190,15,36.0,20.38,46.51,43.94
Wet-Waste-Biomass-Opt::htc::0109,observed_htc_direct_ml,observed_literature,train,Wet-Waste-Biomass-Opt,HTC_data.csv,literature_experiment,"(Zhang et al., 2018)",htc,Food waste,food_waste,44.15,6.44,0.62,46.79,92.0,83.14,14.86,2.0,225,15,28.0,24.15,42.87,38.83
Wet-Waste-Biomass-Opt::htc::0110,observed_htc_direct_ml,observed_literature,validation,Wet-Waste-Biomass-Opt,HTC_data.csv,literature_experiment,"(Zhang et al., 2018)",htc,Food waste,food_waste,44.15,6.44,0.62,46.79,92.0,83.14,14.86,2.0,260,15,30.0,25.42,48.33,44.1
Wet-Waste-Biomass-Opt::htc::0111,observed_htc_direct_ml,observed_literature,validation,Wet-Waste-Biomass-Opt,HTC_data.csv,literature_experiment,"(Zhang et al., 2018)",htc,Food waste,food_waste,44.14,6.18,1.27,41.91,92.0,76.22,17.28,6.5,190,15,38.0,20.53,47.95,47.98
Wet-Waste-Biomass-Opt::htc::0112,observed_htc_direct_ml,observed_literature,test,Wet-Waste-Biomass-Opt,HTC_data.csv,literature_experiment,"(Zhang et al., 2018)",htc,Food waste,food_waste,44.14,6.18,1.27,41.91,92.0,76.22,17.28,6.5,225,15,40.0,22.8,56.06,55.7
Wet-Waste-Biomass-Opt::htc::0113,observed_htc_direct_ml,observed_literature,train,Wet-Waste-Biomass-Opt,HTC_data.csv,literature_experiment,"(Zhang et al., 2018)",htc,Food waste,food_waste,44.14,6.18,1.27,41.91,92.0,76.22,17.28,6.5,260,15,45.0,24.38,67.42,65.16
Wet-Waste-Biomass-Opt::htc::0114,observed_htc_direct_ml,observed_literature,train,Wet-Waste-Biomass-Opt,HTC_data.csv,literature_experiment,"(Zhang et al., 2018)",htc,Lignin/cellulose,other_biomass,46.66,6.0,0.21,46.33,92.0,87.59,11.61,0.8,190,15,78.0,17.05,82.69,81.51
Wet-Waste-Biomass-Opt::htc::0115,observed_htc_direct_ml,observed_literature,train,Wet-Waste-Biomass-Opt,HTC_data.csv,literature_experiment,"(Zhang et al., 2018)",htc,Lignin/cellulose,other_biomass,46.66,6.0,0.21,46.33,92.0,87.59,11.61,0.8,225,15,64.0,17.47,69.54,68.06
Wet-Waste-Biomass-Opt::htc::0116,observed_htc_direct_ml,observed_literature,test,Wet-Waste-Biomass-Opt,HTC_data.csv,literature_experiment,"(Zhang et al., 2018)",htc,Lignin/cellulose,other_biomass,46.66,6.0,0.21,46.33,92.0,87.59,11.61,0.8,260,15,48.0,24.08,71.88,67.21
Wet-Waste-Biomass-Opt::htc::0117,observed_htc_direct_ml,observed_literature,train,Wet-Waste-Biomass-Opt,HTC_data.csv,literature_experiment,,htc,Food waste,food_waste,42.5,5.8,3.2,28.1,80.0,54.09,25.51,20.4,250,1200,43.8,31.1,77.26,69.67
Wet-Waste-Biomass-Opt::htc::0118,observed_htc_direct_ml,observed_literature,train,Wet-Waste-Biomass-Opt,HTC_data.csv,literature_experiment,"(PetroviĿ et al., 2016)",htc,Food waste,food_waste,49.48,6.86,2.84,34.29,83.0,76.05,17.42,6.53,180,60,86.0,23.3,98.25,97.58
Wet-Waste-Biomass-Opt::htc::0119,observed_htc_direct_ml,observed_literature,train,Wet-Waste-Biomass-Opt,HTC_data.csv,literature_experiment,"(PetroviĿ et al., 2016)",htc,Food waste,food_waste,49.48,6.86,2.84,34.29,83.0,76.05,17.42,6.53,200,60,78.0,24.8,94.83,92.42
Wet-Waste-Biomass-Opt::htc::0120,observed_htc_direct_ml,observed_literature,train,Wet-Waste-Biomass-Opt,HTC_data.csv,literature_experiment,"(PetroviĿ et al., 2016)",htc,Food waste,food_waste,49.48,6.86,2.84,34.29,83.0,76.05,17.42,6.53,220,60,66.0,25.51,82.54,80.71
Wet-Waste-Biomass-Opt::htc::0121,observed_htc_direct_ml,observed_literature,train,Wet-Waste-Biomass-Opt,HTC_data.csv,literature_experiment,"(Wang et al., 2018)",htc,Food waste,food_waste,41.96,8.01,3.45,35.08,80.0,72.6,15.9,11.5,180,60,53.82,30.02,83.5,84.03
Wet-Waste-Biomass-Opt::htc::0122,observed_htc_direct_ml,observed_literature,train,Wet-Waste-Biomass-Opt,HTC_data.csv,literature_experiment,"(Wang et al., 2018)",htc,Food waste,food_waste,41.96,8.01,3.45,35.08,80.0,72.6,15.9,11.5,200,60,45.52,30.02,70.63,72.13
Wet-Waste-Biomass-Opt::htc::0123,observed_htc_direct_ml,observed_literature,train,Wet-Waste-Biomass-Opt,HTC_data.csv,literature_experiment,"(Wang et al., 2018)",htc,Food waste,food_waste,41.96,8.01,3.45,35.08,80.0,72.6,15.9,11.5,220,60,40.25,30.17,62.76,65.75
Wet-Waste-Biomass-Opt::htc::0124,observed_htc_direct_ml,observed_literature,train,Wet-Waste-Biomass-Opt,HTC_data.csv,literature_experiment,"(Wang et al., 2018)",htc,Food waste,food_waste,41.96,8.01,3.45,35.08,80.0,72.6,15.9,11.5,240,60,38.2,31.14,61.47,63.14
Wet-Waste-Biomass-Opt::htc::0125,observed_htc_direct_ml,observed_literature,train,Wet-Waste-Biomass-Opt,HTC_data.csv,literature_experiment,"(Wang et al., 2018)",htc,Food waste,food_waste,41.96,8.01,3.45,35.08,80.0,72.6,15.9,11.5,260,60,35.01,33.0,59.71,60.04
Wet-Waste-Biomass-Opt::htc::0126,observed_htc_direct_ml,observed_literature,validation,Wet-Waste-Biomass-Opt,HTC_data.csv,literature_experiment,"(Velebil et al., 2016)",htc,Lignin/cellulose,other_biomass,46.3,7.01,1.61,43.15,87.5,88.6,9.47,1.93,180,120,36.7,22.08,45.12,46.69
Wet-Waste-Biomass-Opt::htc::0127,observed_htc_direct_ml,observed_literature,train,Wet-Waste-Biomass-Opt,HTC_data.csv,literature_experiment,"(Velebil et al., 2016)",htc,Lignin/cellulose,other_biomass,46.3,7.01,1.61,43.15,87.5,88.6,9.47,1.93,180,560,47.2,26.04,68.44,66.06
Wet-Waste-Biomass-Opt::htc::0128,observed_htc_direct_ml,observed_literature,train,Wet-Waste-Biomass-Opt,HTC_data.csv,literature_experiment,"(Velebil et al., 2016)",htc,Lignin/cellulose,other_biomass,51.9,7.44,4.38,32.18,87.5,83.8,12.1,4.1,180,720,55.6,26.51,82.07,80.82
Wet-Waste-Biomass-Opt::htc::0129,observed_htc_direct_ml,observed_literature,train,Wet-Waste-Biomass-Opt,HTC_data.csv,literature_experiment,"(Velebil et al., 2016)",htc,Lignin/cellulose,other_biomass,51.9,7.44,4.38,32.18,87.5,83.8,12.1,4.1,215,120,51.9,26.91,77.76,75.78
Wet-Waste-Biomass-Opt::htc::0130,observed_htc_direct_ml,observed_literature,train,Wet-Waste-Biomass-Opt,HTC_data.csv,literature_experiment,"(Velebil et al., 2016)",htc,Lignin/cellulose,other_biomass,51.9,7.44,4.38,32.18,87.5,83.8,12.1,4.1,215,560,52.6,25.66,75.13,74.87
Wet-Waste-Biomass-Opt::htc::0131,observed_htc_direct_ml,observed_literature,validation,Wet-Waste-Biomass-Opt,HTC_data.csv,literature_experiment,"(Velebil et al., 2016)",htc,Lignin/cellulose,other_biomass,51.9,7.44,4.38,32.18,87.5,83.8,12.1,4.1,215,720,52.7,27.28,80.03,78.2
Wet-Waste-Biomass-Opt::htc::0132,observed_htc_direct_ml,observed_literature,train,Wet-Waste-Biomass-Opt,HTC_data.csv,literature_experiment,"(Velebil et al., 2016)",htc,Lignin/cellulose,other_biomass,51.9,7.44,4.38,32.18,87.5,83.8,12.1,4.1,250,120,49.4,25.67,70.59,69.99
Wet-Waste-Biomass-Opt::htc::0133,observed_htc_direct_ml,observed_literature,train,Wet-Waste-Biomass-Opt,HTC_data.csv,literature_experiment,"(Velebil et al., 2016)",htc,Lignin/cellulose,other_biomass,51.9,7.44,4.38,32.18,87.5,83.8,12.1,4.1,250,560,48.3,25.66,68.99,68.85
Wet-Waste-Biomass-Opt::htc::0134,observed_htc_direct_ml,observed_literature,train,Wet-Waste-Biomass-Opt,HTC_data.csv,literature_experiment,"(Velebil et al., 2016)",htc,Lignin/cellulose,other_biomass,51.9,7.44,4.38,32.18,87.5,83.8,12.1,4.1,250,720,47.5,26.02,68.81,68.12
Wet-Waste-Biomass-Opt::htc::0135,observed_htc_direct_ml,observed_literature,train,Wet-Waste-Biomass-Opt,HTC_data.csv,literature_experiment,"(Kannan et al., 2017b)",htc,Food waste,food_waste,45.33,6.16,13.42,22.32,87.5,86.5,0.73,12.77,180,120,72.9,26.15,85.02,83.29
Wet-Waste-Biomass-Opt::htc::0136,observed_htc_direct_ml,observed_literature,test,Wet-Waste-Biomass-Opt,HTC_data.csv,literature_experiment,"(Kannan et al., 2017b)",htc,Food waste,food_waste,45.33,6.16,13.42,22.32,87.5,86.5,0.73,12.77,180,560,71.7,26.86,85.92,84.13
Wet-Waste-Biomass-Opt::htc::0137,observed_htc_direct_ml,observed_literature,train,Wet-Waste-Biomass-Opt,HTC_data.csv,literature_experiment,"(Kannan et al., 2017b)",htc,Food waste,food_waste,45.33,6.16,13.42,22.32,87.5,86.5,0.73,12.77,180,720,70.9,27.36,86.54,84.42
Wet-Waste-Biomass-Opt::htc::0138,observed_htc_direct_ml,observed_literature,train,Wet-Waste-Biomass-Opt,HTC_data.csv,literature_experiment,"(Kannan et al., 2017b)",htc,Food waste,food_waste,45.33,6.16,13.42,22.32,87.5,86.5,0.73,12.77,215,120,64.8,28.36,81.99,79.28
Wet-Waste-Biomass-Opt::htc::0139,observed_htc_direct_ml,observed_literature,train,Wet-Waste-Biomass-Opt,HTC_data.csv,literature_experiment,"(Kannan et al., 2017b)",htc,Food waste,food_waste,45.33,6.16,13.42,22.32,87.5,86.5,0.73,12.77,215,560,59.2,29.79,78.67,75.28
Wet-Waste-Biomass-Opt::htc::0140,observed_htc_direct_ml,observed_literature,train,Wet-Waste-Biomass-Opt,HTC_data.csv,literature_experiment,"(Kannan et al., 2017b)",htc,Food waste,food_waste,45.33,6.16,13.42,22.32,87.5,86.5,0.73,12.77,215,720,56.1,30.6,76.57,72.75
Wet-Waste-Biomass-Opt::htc::0141,observed_htc_direct_ml,observed_literature,test,Wet-Waste-Biomass-Opt,HTC_data.csv,literature_experiment,"(Kannan et al., 2017b)",htc,Food waste,food_waste,45.33,6.16,13.42,22.32,87.5,86.5,0.73,12.77,250,120,51.5,31.82,73.1,68.96
Wet-Waste-Biomass-Opt::htc::0142,observed_htc_direct_ml,observed_literature,train,Wet-Waste-Biomass-Opt,HTC_data.csv,literature_experiment,"(Kannan et al., 2017b)",htc,Food waste,food_waste,45.33,6.16,13.42,22.32,87.5,86.5,0.73,12.77,250,560,49.2,32.44,71.2,66.55
Wet-Waste-Biomass-Opt::htc::0143,observed_htc_direct_ml,observed_literature,train,Wet-Waste-Biomass-Opt,HTC_data.csv,literature_experiment,"(Kannan et al., 2017b)",htc,Food waste,food_waste,45.33,6.16,13.42,22.32,87.5,86.5,0.73,12.77,250,720,45.0,31.86,63.95,60.43
Wet-Waste-Biomass-Opt::htc::0144,observed_htc_direct_ml,observed_literature,train,Wet-Waste-Biomass-Opt,HTC_data.csv,literature_experiment,"(Kannan et al., 2017a)",htc,Food waste,food_waste,43.09,6.91,11.47,23.8,50.0,83.77,1.5,14.73,150,60,17.79,7.93,7.01,10.73
Wet-Waste-Biomass-Opt::htc::0145,observed_htc_direct_ml,observed_literature,train,Wet-Waste-Biomass-Opt,HTC_data.csv,literature_experiment,"(Kannan et al., 2017a)",htc,Food waste,food_waste,43.09,6.91,11.47,23.8,50.0,83.77,1.5,14.73,150,90,21.54,15.93,17.05,18.4
Wet-Waste-Biomass-Opt::htc::0146,observed_htc_direct_ml,observed_literature,train,Wet-Waste-Biomass-Opt,HTC_data.csv,literature_experiment,"(Kannan et al., 2017a)",htc,Food waste,food_waste,43.09,6.91,11.47,23.8,50.0,83.77,1.5,14.73,150,120,20.7,18.15,18.67,19.22
Wet-Waste-Biomass-Opt::htc::0147,observed_htc_direct_ml,observed_literature,train,Wet-Waste-Biomass-Opt,HTC_data.csv,literature_experiment,"(Kannan et al., 2017a)",htc,Food waste,food_waste,43.09,6.91,11.47,23.8,50.0,83.77,1.5,14.73,180,60,22.91,26.59,30.27,27.55
Wet-Waste-Biomass-Opt::htc::0148,observed_htc_direct_ml,observed_literature,test,Wet-Waste-Biomass-Opt,HTC_data.csv,literature_experiment,"(Kannan et al., 2017a)",htc,Food waste,food_waste,43.09,6.91,11.47,23.8,50.0,83.77,1.5,14.73,180,90,26.7,23.84,31.63,30.49
Wet-Waste-Biomass-Opt::htc::0149,observed_htc_direct_ml,observed_literature,train,Wet-Waste-Biomass-Opt,HTC_data.csv,literature_experiment,"(Kannan et al., 2017a)",htc,Food waste,food_waste,43.09,6.91,11.47,23.8,50.0,83.77,1.5,14.73,180,120,30.75,20.43,31.2,32.62
Wet-Waste-Biomass-Opt::htc::0150,observed_htc_direct_ml,observed_literature,train,Wet-Waste-Biomass-Opt,HTC_data.csv,literature_experiment,"(Kannan et al., 2017a)",htc,Food waste,food_waste,43.09,6.91,11.47,23.8,50.0,83.77,1.5,14.73,210,60,21.95,23.81,25.97,25.6
Wet-Waste-Biomass-Opt::htc::0151,observed_htc_direct_ml,observed_literature,test,Wet-Waste-Biomass-Opt,HTC_data.csv,literature_experiment,"(Kannan et al., 2017a)",htc,Food waste,food_waste,43.09,6.91,11.47,23.8,50.0,83.77,1.5,14.73,210,90,29.27,22.11,32.15,31.9
Wet-Waste-Biomass-Opt::htc::0152,observed_htc_direct_ml,observed_literature,train,Wet-Waste-Biomass-Opt,HTC_data.csv,literature_experiment,"(Kannan et al., 2017a)",htc,Food waste,food_waste,43.09,6.91,11.47,23.8,50.0,83.77,1.5,14.73,210,120,34.49,21.74,37.24,37.87
